Repository: investfreelife/metallportal

# metallportal

Monorepo для проекта Harlan Steel: B2B-маркетплейс металлопроката.

## Состав

- **`/`** (web) — Next.js 14, публичный сайт + клиентский кабинет.
- **`crm/`** — Next.js 15, внутренний CRM для менеджеров и админов.
- **`mobile/`** — React Native / Expo, мобильное приложение для клиентов.

## CI

Каждый PR проходит автоматические проверки (см. `.github/workflows/`):

- **Web CI** — lint, type-check, build, `npm audit` (HIGH+, prod-only).
- **CRM CI** — то же для `crm/`.
- **Mobile CI** — lint + type-check (без полного Expo-билда).
- **E2E vs Preview** — Playwright против Vercel preview URL после успешного
  preview-deploy (`deployment_status` event).

Dependabot еженедельно открывает PR на обновления зависимостей
(`.github/dependabot.yml`).

File: content/blog/analogi-marok-stali-gost-din-astm.md
---
title: "Аналоги марок стали: таблицы соответствия ГОСТ vs DIN vs ASTM vs EN"
description: "Полные таблицы аналогов марок стали: российские ГОСТ ↔ немецкие DIN ↔ американские ASTM ↔ европейские EN. Углеродистая, легированная, нержавейка. Подводные камни взаимозаменяемости."
keywords:
  - "аналоги марок стали"
  - "ГОСТ DIN ASTM"
  - "таблица аналогов марок стали"
  - "Ст3 аналог DIN"
  - "09Г2С аналог"
  - "AISI 304 российский аналог"
  - "AISI 316 ГОСТ"
  - "EN 1.4301"
  - "конверсия марок стали"
focus_keyword: "аналоги марок стали"
slug: "analogi-marok-stali-gost-din-astm"
author: "Харлансталь"
publishedAt: "2026-05-16"
tags: ["марки стали", "стандарты", "B2B", "ГОСТ DIN ASTM"]
status: "draft"
image: "/images/blog/analogi-marok-stali-gost-din-astm-hero.jpg"
imageAlt: "Таблица аналогов марок стали ГОСТ DIN ASTM EN — справочник для снабженцев"
internal_links:
  - "/catalog/metalloprokat"
  - "/blog/gost-vs-tu-metalloprokat"
  - "/blog/kak-chitat-passport-kachestva-metalla"
---

# Аналоги марок стали: таблицы соответствия ГОСТ vs DIN vs ASTM vs EN

При работе с импортным металлом, чтении зарубежных чертежей и подборе российских заменителей снабженец и инженер каждый раз сталкиваются с задачей: «какая русская марка соответствует европейской S235JR или американской ASTM A36?». Готовых однозначных ответов в открытых источниках мало — большинство таблиц в интернете содержат ошибки или ограничены 5-10 позициями. В этом гиде разбираем системы маркировки стали в России, Германии, США и Европе, даём проверенные таблицы аналогов по основным группам (углеродистая, низколегированная, нержавейка), и объясняем подводные камни взаимозамены — где аналог формальный, а где требует пересчёта проекта.

## Зачем нужны аналоги марок стали

Знание аналогов марок стали критично в трёх сценариях:

- **Импортный проект — российская закупка.** Чертёж пришёл из Германии с маркой S355J2 или из США с ASTM A572 Grade 50. Заказать оригинал = переплата 30-50% за импорт плюс срок 2-3 месяца. Корректный российский аналог — российская закупка за 1-2 недели по обычной цене.
- **Российский проект — импортная партия.** Объект спроектирован под Ст3сп / 09Г2С, но российский поставщик подвёл, нужна срочная замена импортной партией. Какая зарубежная марка точно соответствует, чтобы пройти приёмку без авторского надзора?
- **Унификация номенклатуры** — крупная компания работает с разными странами одновременно, в одном проекте нужны позиции по разным стандартам. Таблица аналогов снимает путаницу и ошибки.

Полный аналог = совпадение по химсоставу, механическим характеристикам и условиям применения. Частичный аналог = совпадение по одному-двум параметрам, требует проверки расчётом и согласования с проектировщиком. Аналог только по «названию» (S235 ≈ Ст3 — оба низкоуглеродистые) без проверки химии = риск.

В этой статье таблицы дают **рабочее соответствие** для типовых строительных и машиностроительных применений. Для критичных нагрузок (мостовые конструкции, оборудование под давлением, сосуды Ростехнадзора) всегда требуется согласование с автором проекта.

## Системы маркировки — ГОСТ, DIN, ASTM, EN, JIS

В мире сложились несколько крупных систем маркировки сталей. Каждая отражает национальную инженерную школу и логику классификации.

**ГОСТ (Россия / СНГ)** — буквенно-цифровая система с расшифровкой химсостава прямо в названии. Примеры:
- **Ст3** — углеродистая сталь обыкновенного качества (от 1 до 6 по содержанию углерода).
- **Ст3сп** — спокойная (полностью раскисленная) сталь.
- **09Г2С** — низколегированная конструкционная: 0.09% углерода, ~2% марганца (Г), кремний (С).
- **40Х** — конструкционная: 0.40% углерода, легированная хромом.
- **08Х18Н10Т** — нержавеющая: 0.08% C, 18% хрома, 10% никеля, легированная титаном.

Маркировка читается как формула. После расшифровки сразу понятна примерная химия.

**DIN (Германия)** — устаревший немецкий стандарт, в 2000-х заменён на EN, но всё ещё в обиходе. Примеры: St37-2, St52-3, X5CrNi18-10. Формат: «St» + предел прочности в МПа / 10 + группа качества.

**EN (Европейский Союз)** — современный единый европейский стандарт. Формат: «S» + предел текучести в МПа + категория качества + дополнительные индексы. Примеры:
- **S235JR** — Steel, σт=235 МПа, JR = ударная вязкость 27 Дж при +20°C.
- **S355J2** — S355 с гарантированной ударной вязкостью при -20°C.
- Для нержавейки — числовое обозначение: **1.4301** (= AISI 304), **1.4404** (= 316L), **1.4571** (= 316Ti).

**ASTM (США)** — стандарты American Society for Testing and Materials. Формат: «A» + номер стандарта + Grade (марка). Примеры:
- **ASTM A36** — конструкционная углеродистая для болтированных и сварных конструкций.
- **ASTM A572 Grade 50** — высокопрочная низколегированная.
- Для нержавейки — серия AISI / SAE: **AISI 304, 316, 430** (Steel Iron Institute, числовая система).

**JIS (Япония)** — стандарты Japanese Industrial Standards. Примеры: SS400 (аналог Ст3), SUS304 (аналог AISI 304), SCM440 (аналог 40ХН).

В российской практике 80% задач закрывает понимание перевода между ГОСТ и EN/DIN (Европа) + ASTM/AISI (США). Японский JIS встречается реже, чаще на оборудовании.

## Углеродистая сталь — таблица аналогов

Самая массовая группа — углеродистые конструкционные стали для прокатки листа, проф-трубы, балок, арматуры, метизов.

| ГОСТ (Россия) | DIN (старый, ФРГ) | EN (Европа) | ASTM (США) | JIS (Япония) | Применение |
|---|---|---|---|---|---|
| Ст0 | St0 | S185 | A283 Gr A | SS330 | Низкоответственные конструкции |
| Ст3кп | St37-2 | S235JR | A283 Gr C | SS400 | Балки, листы общего назначения |
| Ст3пс | St37-3 | S235JR | A36 | SS400 | Сварные конструкции |
| Ст3сп | St37-3N | S235J0 | A36, A283 Gr D | SS400 | Спокойная сталь — сосуды, трубы |
| Ст4сп | St44-2 | S275JR | A529 Gr 42 | SS490 | Среднеответственные конструкции |
| Ст5сп | St50-2 | S275J0 | A572 Gr 42 | SS490 | Машиностроение, ответственные узлы |
| Ст6сп | St60-2 | S355JR | A572 Gr 50 | SM490 | Высокопрочные сварные |
| 20 | C22 | C22E (EN10083) | 1020 (SAE) | S20C | Машиностроение, валы, оси |
| 35 | C35 | C35E | 1035 (SAE) | S35C | Шестерни, валы средней нагрузки |
| 45 | C45 | C45E | 1045 (SAE) | S45C | Высоконагруженные детали машин |
| 60 | C60 | C60E | 1060 (SAE) | S60C | Пружины, рессоры |

Самые частые пары — **Ст3 ↔ S235** (бытовая «обычная конструкционная сталь»), **Ст5 ↔ S355** (повышенной прочности). Для арматурных марок (А240, А500С, А600) европейские аналоги по EN 10080: **B500A, B500B, B500C** (буква обозначает класс пластичности — A низкая, C высокая).

⚠ Внимание на букву после Ст: **«сп» (спокойная)** = полностью раскислённая сталь, лучшая свариваемость и пластичность. **«пс» (полуспокойная)** = средняя. **«кп» (кипящая)** = неполностью раскислённая, для ответственных сварных конструкций не подходит. При замене аналогом сверять не только цифру (Ст3 ↔ S235), но и степень раскисления.

## Низколегированная и конструкционная сталь

Низколегированные конструкционные стали — следующий уровень прочности после Ст-марок. Содержат добавки марганца, кремния, хрома, никеля до 5%. Применяются для несущих конструкций, тяжёлой техники, балок и колонн.

| ГОСТ (Россия) | DIN / EN (Европа) | ASTM (США) | JIS (Япония) | Применение |
|---|---|---|---|---|
| 09Г2С | S355J2 / S355JR | A572 Gr 50, A656 Gr 50 | SM490, SM520 | Несущие конструкции, мосты, сосуды |
| 10ХСНД | S355W (Corten) | A588 Gr A/B (Cor-Ten) | SMA490 | Атмосферостойкая в открытом исполнении |
| 14Г2 | S355J0 | A572 Gr 50 | SM490 | Сварные конструкции с уч. нагрузки |
| 17Г1С | S355K2 | A572 Gr 50 | SM520 | Высокопрочные сосуды, трубы магистральные |
| 30ХГСА | 30CrMnSiA / 41CrMo4 | 4140 (AISI) | SCM440 | Авиастроение, шестерни, валы |
| 40Х | 41Cr4 / 41CrS4 | 5140 (AISI) | SCr440 | Машиностроение, валы, шестерни |
| 40ХН | 36CrNiMo4 | 4340 (AISI) | SNC631 | Тяжелонагруженные узлы |
| 38ХН3МФА | 36NiCrMo16 | 4337H | SNCM437 | Авиа, специальные машины |
| 20Х23Н18 | X8CrNi25-21 | 310S | SUH310 | Жаропрочная |
| Х12 | X210Cr12 | D3 (W.Nr. 1.2080) | SKD1 | Инструментальная для холодных штампов |

**Самая массовая пара** — **09Г2С ↔ S355J2 ↔ A572 Gr 50**. Это рабочая лошадка строительства и машиностроения. Запасы прочности по обоим стандартам близки, химия с поправкой ±5% совпадает, заменяемость документально подтверждается испытаниями.

**Тонкость по 10ХСНД ↔ Cor-Ten:** оба — атмосферостойкие стали с патинирующимся защитным слоем. Cor-Ten более стабильна по визуалу патины, российский 10ХСНД может давать неравномерное окисление в первые 1-2 года. Для архитектурных проектов с открытым металлом — лучше брать Cor-Ten оригинал.

Для конструкционных машиностроительных марок (40Х, 40ХН, 30ХГСА) аналог по ASTM 4140 / 4340 — близкий, но финальные характеристики после термообработки могут отличаться. Закалку и отпуск стоит проводить по отечественным режимам, если деталь проектировалась под ГОСТ.

## Нержавеющая сталь — аналоги по группам

Нержавейка — самая международно стандартизованная группа. Большинство марок имеют однозначные аналоги через систему AISI (Steel Iron Institute), которая фактически работает как единый язык для всего мира.

| AISI (США / SAE) | EN (Европа) | ГОСТ 5632-2014 | JIS (Япония) | Тип | Применение |
|---|---|---|---|---|---|
| 201 | 1.4372 | 12Х15Г9НД | SUS201 | Аустенит марганцевый | Бюджетная нержавейка |
| 304 | 1.4301 | 08Х18Н10 | SUS304 | Аустенит классический | Пищёвка, мебель, фасады |
| 304L | 1.4307 | 03Х18Н11 | SUS304L | 304 с низким углеродом | Сварные конструкции, фарма |
| 316 | 1.4401 | 10Х17Н13М2 | SUS316 | Аустенит с молибденом | Морская среда, рассолы |
| 316L | 1.4404 | 03Х17Н14М3 | SUS316L | 316 с низким углеродом | Фарма, биотех, имплантаты |
| 316Ti | 1.4571 | 10Х17Н13М2Т | SUS316Ti | 316 + титан (стабилизированный) | Сосуды под температуру |
| 321 | 1.4541 | 12Х18Н10Т | SUS321 | Аустенит, стабилизированный титаном | Сосуды, химия |
| 430 | 1.4016 | 12Х17 | SUS430 | Ферритная | Декор, бытовая техника |
| 410 | 1.4006 | 12Х13 | SUS410 | Мартенситная | Ножи, инструменты |
| 420 | 1.4021 | 20Х13, 30Х13 | SUS420 | Мартенситная | Подшипники, штоки |
| 904L | 1.4539 | 06ХН28МДТ | — | Супераустенит | Агрессивные кислоты |
| 2205 | 1.4462 | — (близок 03Х22Н5АМ3) | SUS329J3L | Дуплекс | Морская вода, оффшор |

**Самая частая пара** — **AISI 304 ↔ 1.4301 ↔ 08Х18Н10**. Это классический пищевой стандарт. Совпадение по химии 95%, по механике 100% для большинства задач.

**Важная пара** — **AISI 316L ↔ 1.4404 ↔ 03Х17Н14М3**. Премиум-нержавейка с молибденом для морской среды, фармы, оффшора. Аналоги идентичные, но контрактуют по конкретному стандарту: ASTM A240 для США, EN 10088 для Европы, ГОСТ 5632 для РФ.

**Тонкость для пищевого оборудования:** даже формально идентичные 304 и 08Х18Н10 могут разойтись по требованию шероховатости поверхности (Ra) и электрополировки. Для фарма-сосудов требуется Ra ≤ 0.4 мкм с электрополировкой — это уже не вопрос марки, а вопрос обработки.

Подробное чтение паспортов на нержавейку — в [гиде «Как читать паспорт качества металла»](/blog/kak-chitat-passport-kachestva-metalla).

## Подводные камни при подборе аналога

Таблицы аналогов — это **первое приближение**, не финальное решение. Перед заменой марки на «аналог» из таблицы нужно проверить несколько критических факторов:

**1. Несоответствие по узким параметрам химии.**
Аналоги совпадают по основным элементам, но могут расходиться по примесям и микролегированию. Пример: 09Г2С и S355J2 идентичны по углероду / марганцу / кремнию, но S355J2 имеет жёсткое требование по азоту (≤0.012%), 09Г2С — нет. На сосудах под давлением эта разница критична — может потребовать дополнительных испытаний при сертификации.

**2. Класс точности геометрии.**
EN-стандарты на лист (EN 10025) и ASTM A6 имеют свои допуски по толщине и кривизне, не совпадающие с ГОСТ 19903 (горячекатаный лист) или ГОСТ 19904 (холоднокатаный). Партия по EN-допуску формально по марке аналог, но геометрия может не пройти ОТК проекта на ГОСТ.

**3. Требования к свариваемости и термообработке.**
Угольный эквивалент (Cэкв) и условия предварительного подогрева сварки могут отличаться. Сварочные технологии для S355 и 09Г2С формально близкие, но конкретные процедуры (PWHT — post-weld heat treatment) разные. Сварочный паспорт под одну марку не автоматически валиден для другой.

**4. Контрактная и юридическая дисциплина.**
Если контракт пишет «Сталь Ст3сп по ГОСТ 380», поставка с маркировкой S235JR — формально нарушение, даже если химия совпадает. Замена аналогом требует допсоглашения или явной формулировки «или эквивалент по EN/ASTM».

**5. Сертификация для конкретной отрасли.**
Сосуды Ростехнадзора, оборонка, мостовые конструкции требуют сталь по конкретному ГОСТу с конкретным набором испытаний. Замена ASTM-аналогом возможна только через специальную процедуру согласования + дополнительные испытания за свой счёт.

**6. Старые vs новые редакции стандартов.**
ГОСТ 380-71 (старый) и ГОСТ 380-2005 (актуальный) дают одну Ст3сп с немного разными требованиями. Если в проекте сослались на старый ГОСТ — поставка по новому может формально не подойти. Применимо и к EN: S235JR в EN 10025-1 (старая) и EN 10025-2 (актуальная) — разные пакеты испытаний.

**7. Стоимость закупки.**
Импортные аналоги (особенно из ЕС после санкций) могут быть в 1.5-2× дороже российских ГОСТ-марок. Идея «купить S355 вместо 09Г2С потому что они аналоги» обычно проигрывает по цене. Аналог = инструмент для случаев когда оригинал недоступен, а не для экономии.

Грамотный подход: брать аналог как **отправную точку**, проверять химию по паспорту качества партии, согласовывать замену с проектировщиком письменно, документировать решение в исполнительной документации.

При подборе металлопроката с возможной заменой — пишите менеджеру: подскажем какой ГОСТ-аналог подходит под конкретный импортный чертёж и пришлём паспорта качества для сверки. Каталог российского металла — в [разделе металлопроката](/catalog/metalloprokat). По вопросам качества партий — отдельный [гид по чтению паспорта качества](/blog/kak-chitat-passport-kachestva-metalla).
